Repository: extractpaper/extract-paper

`docker-compose up -d`
`docker logs colab`

# How to copy files to image for conversion
`docker cp /path/on/host/to/folder/of/pdfs colab:/content/sample_data`
`docker exec -it colab /bin/bash`
`ls /content/sample_data`

# How to run the pipeline overview (colab version)
1. `docker compose up -d`
	1. `docker logs colab`
	2. Load the colab kernel
	3. `docker cp ./ALLPDF colab:/content/sample_data`
2. Run ExtractPaper
3.

# Running ExtractPaper

You can locally many ways. There are two ways to run listed below.

File: ExtractPaper-main/TEI/koray thesis son.grobid.tei.xml (part 1 of 7)
<?xml version="1.0" encoding="UTF-8"?>
<TEI xml:space="preserve"
	xmlns="http://www.tei-c.org/ns/1.0"
	xmlns:xsi="http://www.w3.org/2001/XMLSchema-instance" xsi:schemaLocation="http://www.tei-c.org/ns/1.0 https://raw.githubusercontent.com/kermitt2/grobid/master/grobid-home/schemas/xsd/Grobid.xsd"
	xmlns:xlink="http://www.w3.org/1999/xlink">
	<teiHeader xml:lang="en">
		<fileDesc>
			<titleStmt>
				<title level="a" type="main">TEZ ŞABLONU ONAY FORMU THESIS TEMPLATE CONFIRMATION FORM. I hereby declare that all information in this document has been obtained and presented in accordance with academic rules and ethical conduct. I also declare that, as required by these rules and conduct, I have fully cited and referenced all material and results that are not original to this work</title>
			</titleStmt>
			<publicationStmt>
				<publisher/>
				<availability status="unknown">
					<licence/>
				</availability>
				<date type="published" when="2022-01">January 2022</date>
			</publicationStmt>
			<sourceDesc>
				<biblStruct>
					<analytic>
						<author>
							<persName>
								<forename type="first">Koray</forename>
								<surname>Lütfi</surname>
							</persName>
							<affiliation key="aff0">
								<orgName type="department" key="dep1">Master of Science</orgName>
								<orgName type="department" key="dep2">Metallurgical and Materials Engineering</orgName>
							</affiliation>
						</author>
						<author>
							<persName>
								<surname>İroç</surname>
							</persName>
							<affiliation key="aff0">
								<orgName type="department" key="dep1">Master of Science</orgName>
								<orgName type="department" key="dep2">Metallurgical and Materials Engineering</orgName>
							</affiliation>
						</author>
						<author>
							<persName>
								<forename type="first">Lütfi</forename>
								<surname>İroç</surname>
							</persName>
							<affiliation key="aff0">
								<orgName type="department" key="dep1">Master of Science</orgName>
								<orgName type="department" key="dep2">Metallurgical and Materials Engineering</orgName>
							</affiliation>
						</author>
						<author>
							<persName>
								<surname>Koray</surname>
							</persName>
							<affiliation key="aff0">
								<orgName type="department" key="dep1">Master of Science</orgName>
								<orgName type="department" key="dep2">Metallurgical and Materials Engineering</orgName>
							</affiliation>
						</author>
						<author>
							<persName>
								<roleName>Prof</roleName>
								<forename type="first">Assist</forename>
								<forename type="middle">Eda</forename>
								<surname>Aydoğan Güngör</surname>
							</persName>
							<affiliation key="aff0">
								<orgName type="department" key="dep1">Master of Science</orgName>
								<orgName type="department" key="dep2">Metallurgical and Materials Engineering</orgName>
							</affiliation>
						</author>
						<author>
							<persName>
								<roleName>Prof. Dr</roleName>
								<forename type="first">Yunus</forename>
								<forename type="middle">Eren</forename>
								<surname>Kalay</surname>
							</persName>
							<affiliation key="aff0">
								<orgName type="department" key="dep1">Master of Science</orgName>
								<orgName type="department" key="dep2">Metallurgical and Materials Engineering</orgName>
							</affiliation>
						</author>
						<title level="a" type="main">TEZ ŞABLONU ONAY FORMU THESIS TEMPLATE CONFIRMATION FORM. I hereby declare that all information in this document has been obtained and presented in accordance with academic rules and ethical conduct. I also declare that, as required by these rules and conduct, I have fully cited and referenced all material and results that are not original to this work</title>
					</analytic>
					<monogr>
						<imprint>
							<date type="published" when="2022-01">January 2022</date>
						</imprint>
					</monogr>
					<idno type="MD5">F3D661610D4F8E37107A53EEEFE511EB</idno>
				</biblStruct>
			</sourceDesc>
		</fileDesc>
		<encodingDesc>
			<appInfo>
				<application version="0.8.0" ident="GROBID" when="2024-05-28T15:50+0000">
					<desc>GROBID - A machine learning software for extracting information from scholarly documents</desc>
					<ref target="https://github.com/kermitt2/grobid"/>
				</application>
			</appInfo>
		</encodingDesc>
		<profileDesc>
			<textClass>
				<keywords>
					<term>Refractory High Entropy Alloys (RHEA)</term>
					<term>Oxygen-doping</term>
					<term>Alloy Design</term>
					<term>Thermal Stability</term>
					<term>Radiation Resistance</term>
				</keywords>
			</textClass>
			<abstract>
				<div xmlns="http://www.tei-c.org/ns/1.0">
					<head n="117">pages</head>
					<p>High entropy alloy (HEA) is a trending material class that was discovered in the early 2000s. By definition, it consists of a single or dual phase by combining 5-13 elements with a 5-35% atomic ratio. They exhibit extraordinary properties, such as structural, mechanical, corrosive and thermal. Moreover, this field gives an opportunity to combine infinite number of elements with infinite compositions.</p>
					<p>These properties and opportunities make them candidates for various extreme application areas, which will grow further in the future. Among the HEAs, Refractory High Entropy Alloys (RHEAs) are considered as future materials for high-temperature and nuclear applications due to their thermal stability and hightemperature mechanical properties. This study focuses on improving structural and mechanical properties and understanding the high-temperature and irradiated characteristics of RHEAs. By using CALPHAD modeling and thermophysical vi parameter optimization, two alloys were designed as oxygen-doped and undoped compositions. These alloys were produced by vacuum arc melting (VAM), and the structural characterization was performed using X-ray diffraction (XRD), scanning electron microscopy (SEM), and transmission electron microscopy (TEM). It has been found that both alloys consist of a single solid solution with BCC structure without any ordered phase, as designed. Besides, micro-indentation was performed to understand their hardness. It has been observed that oxygen-doped and undoped alloys exhibit hardness values of 440HV and 321HV, respectively and oxygendoped alloy exhibited 1240 MPa compressive yield strength with a ductile behavior. The high-temperature behavior of promising oxygen-doped alloy is investigated by differential scanning calorimetry (DSC), in-situ XRD and TEM analyses. The results revealed that oxygen-doped RHEA contains a single BCC structure above 1000 °C without any metallic oxide. Also, oxygen doping does not make any significant structural or morphological difference compared to undoped alloy, similar to the simulation results. Eventually, considering the room temperature structure and mechanical improvements of oxygen-doping, the results are encouraging for the high-temperature applications of oxygen-doped RHEAs.</p>
					<p>Finally, to understand the radiation resistance, the oxygen-doped alloy is irradiated at three dosages (3, 10 and 30 dpa) and two temperatures (room temperature and 450 °C). Radiation effects are investigated using transmission electron microscopy (TEM) and nanoindentation. Mechanical and dislocation loops analyses revealed that there is no phase transformation, structural change, void formation as well as low hardening for all conditions. The observed high resistance under radiation makes oxygen-doped RHEA a good candidate for nuclear applications.</p>
				</div>
			</abstract>
		</profileDesc>
	</teiHeader>
	<text xml:lang="en">
		<body>
			<div xmlns="http://www.tei-c.org/ns/1.0">
				<p>1. Şablonda verilen yerleşim ve boşluklar değiştirilmemelidir.</p>
				<p>1. Do not change the spacing and placement in the template.</p>
			</div>
			<div xmlns="http://www.tei-c.org/ns/1.0">
				<head n="2.">Jüri tarihi Başlık Sayfası, İmza Sayfası, Abstract ve</head>
				<p>Öz'de ilgili yerlere yazılmalıdır.</p>
				<p>2. Write defense date to the related places given on Title page, Approval page, Abstract and Öz. 3. İmza sayfasında jüri üyelerinin unvanları doğru olarak yazılmalıdır. Tüm imzalar mavi pilot kalemle atılmalıdır.</p>
				<p>3. Write the titles of the examining committee members correctly on Approval Page. Blue ink must be used for all signatures. 4. Disiplinlerarası programlarda görevlendirilen öğretim üyeleri için jüri üyeleri kısmında tam zamanlı olarak çalıştıkları anabilim dalı başkanlığının ismi yazılmalıdır. Örneğin: bir öğretim üyesi Biyoteknoloji programında görev yapıyor ve biyoloji bölümünde tam zamanlı çalışıyorsa, İmza sayfasına biyoloji bölümü yazılmalıdır. İstisnai olarak, disiplinler arası program başkanı ve tez danışmanı için disiplinlerarası program adı yazılmalıdır.</p>
			</div>
			<div xmlns="http://www.tei-c.org/ns/1.0">
				<head>4.</head>
				<p>For faculty members working in interdisciplinary programs, the name of the department that they work full-time should be written on the Approval page. For example, if a faculty member staffs in the biotechnology program and works full-time in the biology department, the department of biology should be written on the approval page.</p>
				<p>Exceptionally, for the interdisciplinary program chair and your thesis supervisor, the interdisciplinary program name should be written.</p>
			</div>
			<div xmlns="http://www.tei-c.org/ns/1.0">
				<head n="5.">Tezin son sayfasının sayfa numarası Abstract ve</head>
				<p>Öz'de ilgili yerlere yazılmalıdır.</p>
			</div>
			<div xmlns="http://www.tei-c.org/ns/1.0">
				<head>5.</head>
				<p>Write the page number of the last page in the related places given on Abstract and Öz pages. 6. Bütün chapterlar, referanslar, ekler ve CV sağ sayfada başlamalıdır. Bunun için kesmeler kullanılmıştır. Kesmelerin kayması fazladan boş sayfaların oluşmasına sebep olabilir. Bu gibi durumlarda paragraf ( ¶) işaretine tıklayarak kesmeleri görünür hale getirin ve yerlerini kontrol edin.</p>
				<p>6. All chapters, references, appendices and CV must be started on the right page. Section Breaks were used for this. Change in the placement of section breaks can result in extra blank pages. In such cases, make the section breaks visible by clicking paragraph ( ¶) mark and check their position.</p>
			</div>
			<div xmlns="http://www.tei-c.org/ns/1.0">
				<head>7.</head>
				<p>Figürler ve tablolar kenar boşluklarına taşmamalıdır.</p>
			</div>
			<div xmlns="http://www.tei-c.org/ns/1.0">
				<head>7.</head>
				<p>All figures and tables must be given inside the page.</p>
				<p>Nothing must appear in the margins. 8. Şablonda yorum olarak eklenen uyarılar dikkatle okunmalı ve uygulanmalıdır.</p>
			</div>
			<div xmlns="http://www.tei-c.org/ns/1.0">
				<head>8.</head>
				<p>All the warnings given on the comments section through the thesis template must be read and applied. 9. Tez yazdırılmadan önce PDF olarak kaydedilmelidir.</p>
				<p>Şablonda yorum olarak eklenen uyarılar PDF dokümanında yer almamalıdır.</p>
			</div>
			<div xmlns="http://www.tei-c.org/ns/1.0">
				<head>9.</head>
				<p>Save your thesis as pdf and Disable all the comments before taking the printout.</p>
				<p>10. Bu form aracılığıyla oluşturulan PDF dosyası arkalıönlü baskı alınarak tek bir spiralli cilt haline getirilmelidir.</p>
				<p>10. Print two-sided the PDF file that you have created through this form and make a single spiral bound.</p>
				<p>11. Spiralli hale getirilen tez taslağınızdaki ilgili alanları imzalandıktan sonra, Tez Juri Atama Formu ile birlikte bölüm sekreterliğine teslim edilmelidir.</p>
				<p>11. Once you have signed the relevant fields in your thesis draft that you spiraled, submit it to the department secretary together with your Thesis Jury Assignment Form. 12. Tez taslaklarının kontrol işlemleri tamamlandığında, bu durum öğrencilere METU uzantılı öğrenci eposta adresleri aracılığıyla duyurulacaktır.</p>
				<p>12. This will be announced to the students via their METU students e-mail addresses when the control of the thesis drafts has been completed. 13. Tez yazım süreci ile ilgili herhangi bir sıkıntı yaşarsanız, Sıkça Sorulan Sorular (SSS) sayfamızı ziyaret ederek yaşadığınız sıkıntıyla ilgili bir çözüm bulabilirsiniz.</p>
				<p>13. If you have any problems with the thesis writing process, you may visit our Frequently Asked Questions (FAQ) page and find a solution to your problem.</p>
				<p>☒ Yukarıda bulunan tüm maddeleri okudum, anladım ve kabul ediyorum. / I have read, understand and accept all of the items above. </p>
			</div>
			<div xmlns="http://www.tei-c.org/ns/1.0">
				<head>ACKNOWLEDGMENTS</head>
				<p>First of all, I would like to express my gratitude to my supervisor and co-advisor, Assist. Prof. Eda Aydoğan Güngör and Prof. Dr. Y. Eren Kalay for their guidance.</p>
				<p>Furthermore, I would like to thank thesis committee members, Prof. Dr. Arcan Dericioğlu, Assoc. Prof. Caner Şimşir and Prof. Dr. Ziya Esen, for their precious advice and contribution. I also would like to acknowledge the laboratory employees of our department for their assistance, Yusuf Yıldırım and Önder Şahin.</p>
				<p>I would also like to thank my bros/running-mates/food-buddies, Türker Dolapçı and Mustafa Onur Koç, the best flatmate that one can only dream about, M. Erhan Üras, my precious friends/sisters, Beste Naz Karaca and Elif Cemre Öztürk, all my teammates/friends from METU Orienteering &amp; Navigation Team and METU Publicity Office, who are always considered as a family for me and finally my most beloved and favorite couple, Alişan Kayabölen and Gizem Nur Şahin, whose support and presence was always so precious. My friends have always been by my side during this bumpy road, and their contributions to my life are invaluable. A deep gratitude goes to Dilek Güzel for her sincere support and encouragement at our limited time. It was nice while it lasted.</p>
				<p>Finally, I am deeply grateful to my family, Gülgün &amp; Necdet İroç and my nana Naciye Peker. Their endless love, support and motivation give me the strength to complete every difficulty throughout my life.</p>
				<p>xi      Historically, the idea of multi-principal element alloys is not ancient at all. The first idea of multicomponent metallic alloy is proposed with FeCrMnNiCo alloy by Cantor in the 1970s and developed through the years <ref type="bibr" target="#b0">[1]</ref>. However, the HEA concept is extended in the studies in the early 2000s and publications of these studies in 2004 <ref type="bibr" target="#b1">[2]</ref>-					<ref type="bibr" target="#b3">[4]</ref>. According to the definition of Yeh in one of these works, HEAs consist of 5-13 principal elements within the amounts of 5-35% <ref type="bibr" target="#b1">[2]</ref>. Also, it might contain minor elements to improve the properties of the base HEA. What makes them interesting is that the number of possible binary or ternary phases increases with the increasing number of principal elements, but HEAs consist of simple solid solutions like FCC or BCC. It is also stated that all atoms are randomly distributed through the lattice without defining any "matrix element".</p>
				<p>Besides this compositional definition, another one is entropy-based, which classifies alloys according to their total configurational entropy as high (∆Sconf&gt;1.61R), medium (1.61R&gt;∆Sconf&gt;0.69R), and low (∆Sconf&gt;0.69R) entropy alloys <ref type="bibr" target="#b4">[5]</ref>. For comparison, this value is 0.22R for 4340 steel and 0.43R for 7075 aluminum alloy, while it is 1.61R for a 5-component equimolar HEA. This value increases for HEA with the addition of more components but decreases when equimolarity is disturbed by varying compositions. In addition to these definitions, a microstructural definition states that at least 5 elements must form a single solid solution <ref type="bibr" target="#b5">[6]</ref>. The formation of any intermetallic compound (IC) would violate this definition of HEA. In addition to these HEA definitions, there are also similar systems that dissociate from HEA through structure or composition. For example, the terms for concentrated ternary and quaternary alloys are Multi Principal Element Alloys (MPEA) and Medium Entropy Alloys (MEA). Also, another material group called Complex Concentrated Alloy (CCA) has 3 or more principal elements and the amounts can be higher than 35 at%. CCAs differ from HEAs by containing intentionally formed multiphases instead of a single solid solution.</p>
				<p>As defined in Yeh's entropy-based definition, one of the most significant differences between conventional alloys and HEAs is the very high configurational entropy value of HEAs. The motivation of increasing the constitute number is maximizing the configurational entropy of mixing. Therefore, the solid solution phase will be stabilized instead of binary or ternary intermetallic compounds.</p>
				<p>These compounds are undesirable due to their brittleness accompanied by nearly zero ductility. On the contrary, the simplicity of a single solid solution provides a wide range of mechanical properties. Including this structural behavior, HEAs show unusual thermodynamic and kinetic properties, which separate them from conventional alloys. These properties are explained as "4 Core Effects of HEA".</p>
				<p>Since the discovery of HEAs in 2004, various compositions have been proposed.</p>
				<p>The reason behind the acceleration in HEA studies is their unexpectedly promising properties. Depending on composition, these properties include high strength and hardness <ref type="bibr" target="#b6">[7]</ref>, biocompatibility <ref type="bibr" target="#b7">[8]</ref>, high corrosive <ref type="bibr" target="#b8">[9]</ref>, thermal <ref type="bibr" target="#b10">[10]</ref>, irradiation <ref type="bibr" target="#b11">[11]</ref>,
				</p>
				<p>fatigue <ref type="bibr" target="#b12">[12]</ref> and wear <ref type="bibr" target="#b13">[13]</ref> resistance. Refractory High Entropy Alloys (RHEAs) are projected as promising candidates for refractory applications due to their heavily distorted lattice and sluggish diffusion <ref type="bibr">[4][14]</ref>. Also, the effect of configurational entropy is expected to increase at higher temperatures, resulting in high phase stability <ref type="bibr" target="#b15">[15]</ref>. The first studies on RHEAs were reported on NbMoTaW and VNbMoTaW compositions in 2010 and they exhibited promising properties, such as extreme hardness values at room temperature and high strength up to 1600 °C without any sudden drop <ref type="bibr" target="#b16">[16]</ref>,					<ref type="bibr" target="#b17">[17]</ref>. After the first proposal of HEAs in refractory applications, several compositions are designed with the combinations of 9 elements from group IV, V and VI (Ti, V, Cr, Zr, Nb, Mo, Hf, Ta and W).</p>
				<p>However, their lack of ductility (below 5% elongation) restricts their usage for structural applications. There are several studies focused on improving the ductility of RHEAs intrinsically <ref type="bibr" target="#b18">[18]</ref>,					<ref type="bibr" target="#b19">[19]</ref> and extrinsically <ref type="bibr" target="#b1">[2]</ref>,					<ref type="bibr" target="#b20">[20]</ref>. In 2016, it was shown that the ductility of the BCC RHEAs is closely related to their valence electron concentration (VEC) <ref type="bibr" target="#b19">[19]</ref>. In other words, there is an instinct ductility for a few</p>
				<p>RHEAs with VEC values lower than 4.4, showing elongation between 6-18.8% <ref type="bibr" target="#b19">[19]</ref>,					<ref type="bibr" target="#b21">[21]</ref>,					<ref type="bibr" target="#b22">[22]</ref>. Recently, the ductility of the low VEC system has been reported to be improved by oxygen doping while enhancing the strength simultaneously <ref type="bibr" target="#b20">[20]</ref>. Lei et al. <ref type="bibr" target="#b20">[20]</ref> has reported that the introduction of a small amount of oxygen (2 at%) into TiZrNbHf medium entropy alloy (MEA) increased the strength by ~50% (from 750 MPa to 1110 MPa) and ductility ~95% (from 14.2% elongation to 27.7%) simultaneously. However, there is no thermal study on this promising material system, whether it is suitable for refractory applications or not, which is one of the research questions of this study.</p>
				<p>Another research question of this study will be the characteristics of oxygen-doped RHEAs under irradiation. For nuclear applications, structural stability and low hardening behavior are desired for a sufficient lifetime. RHEAs are considered as promising radiation-resistant materials due to their core effects; sluggish kinetics and distorted lattices <ref type="bibr" target="#b23">[23]</ref>-					<ref type="bibr" target="#b27">[27]</ref>, with addition to their significant self-healing feature <ref type="bibr" target="#b27">[27]</ref>-					<ref type="bibr" target="#b30">[30]</ref>. Radiation-induced damage can be characterized by using TEM and nanoindentation. Oxygen-doping into RHEAs is a new concept that improves mechanical properties without any structural drawback <ref type="bibr">[20][31]</ref>. Besides their hightemperature behavior, their irradiation characteristics are also never studied.</p>
				<p>The motivation of this study is understanding the structure-property-production triangle of oxygen-doped RHEAs with various characterization tools. Oxygendoped RHEAs are promising in structural and mechanical manner, however, there is no study for high-temperature and radiation resistance for this material group.</p>
				<p>This study aims to design an oxygen-doped RHEA to be used in high-temperature and nuclear applications. For that purpose, the steps of this study are shown in  </p>
			</div>
			<div xmlns="http://www.tei-c.org/ns/1.0">
				<head n="2.1.1">Thermodynamics</head>
				<p>Classical thermodynamic theories for conventional alloys, are not valid for HEAs, since they accept equal-sized atoms in the mixture. Moreover, the configurational entropy term is more effective for HEAs than the alloys with one dominating element, so that this term cause the thermodynamical differences for HEAs.</p>
				<p>Therefore, the prediction of the phases and crystal structure becomes important for HEAs. Several models and parameters are proposed for the estimation of solid solution phase (SS) and intermetallic compounds (IC) <ref type="bibr" target="#b32">[32]</ref>-					<ref type="bibr" target="#b38">[38]</ref>. These models are based on Hume-Rotary rules; they include geometrical and thermodynamical relations of the constituent elements. For these models, the higher coherency of the constituent elements (small atomic size difference and low enthalpy of mixing) leads to tendency to form a random SS.</p>
				<p>Atomic size difference (δ) is a geometric factor. It indicates the dimensional variations on lattice sites. Therefore, a small atomic size difference means less lattice distortion related to the dimensional fluctuations; leading to a regularly distributed, random, disordered solution. It is expressed in Eq.2.1, where ci is the amount of element "i" in at%, ri is the atomic radius of element "i" and ‫̅ݎ‬ is the average radius.</p>
				<formula xml:id="formula_0">δ = 100 ‫ݔ‬ඩ ܿ (1 - ‫ݎ‬ ‫̅ݎ‬ ) ଶ ே ୀଵ Eq.2.1</formula>
				<p>For the thermodynamical relations, the most accepted parameter is the enthalpy of mixing (ΔHmix) in Eq.2.2. Various ranges are proposed for the formation of SS and these ranges evolved through the time <ref type="bibr" target="#b32">[32]</ref>[33] <ref type="bibr" target="#b34">[34]</ref>. The larger negative value of ∆Hmix means attraction, so it leads to short-range ordering (like IC) due to stronger bonds, while the larger positive value means repulsion, so it leads to phase segregation due to less miscibility. In the case of zero enthalpy of mixing (like in an ideal solution), the distribution of atoms is in complete randomness. However, it is not common for HEAs since ∆Hmix is not zero most of the time and atomic distribution is nearly in complete randomness like it is in the regular solutions.</p>
				<p>Therefore, HEAs are considered as regular solutions while defining mixing entropy (∆Smix) parameter in the Eq.2.5.</p>
				<p>In 2008, Zhang proposed that ∆Hmix must be between -15 kJ/mol and 5 kJ/mol and δ&lt;6.2% to form a disordered single solid solution <ref type="bibr" target="#b33">[33]</ref>. Also, in the same study, it is stated that ordered solid solution may form when δ&gt;4.3%, which creates an intersection area between SS and IC limits at the range of 4.3%-6.2% (Figure <ref type="figure" target="#fig_9">2</ref>.1).</p>
				<p>This model focuses on the enthalpy and not include the entropic effect. Later on, a more comprehensive approach; Ω parameter (Eq.2.3) is proposed by Yang <ref type="bibr" target="#b35">[35]</ref>, which is formed by converting the parameters of Gibbs free energy (Eq.2.4); ∆Hmix (Eq.2.2), ∆Smix (Eq.2.5) and Tm. The principle is the same for both formulations; minimization of entropic term and maximization of enthalpic term induce the stabilization of the disordered phase. In other words, lower free energy and higher Ω parameter increase the tendency for the HEA formation. To minimize entropic term, temperature and/or number of the components must be maximized, which is the motivation behind the HEA concept. Several studies were plotted on δ&lt;6.6% and IC range as (Ω&lt;10 or δ&gt;4%), which, again intersects with SS region.</p>
				<formula xml:id="formula_1">Δ‫ܪ‬ ௫ = ‫ܪ4‬ ܿ ܿ ழ Eq.2.2</formula>
				<formula xml:id="formula_2">Ω = ܶ Δܵ ௫ |Δ‫ܪ‬ ௫ | Eq.2.3 ΔG ௫ ൌ ΔH ௫ െ ܶΔܵ ௫ Eq.2.4 Δܵ ௫ ൌ െܴ ‫ݔ‬ ே ୀଵ ‫ݔ݈݊‬ Eq.2.5</formula>
				<p>Figure <ref type="figure" target="#fig_9">2</ref>.2. δ and Ω parameters of multicomponent alloys and resulting phases <ref type="bibr" target="#b35">[35]</ref> According to a study <ref type="bibr" target="#b39">[39]</ref>, these two models, which are proposed by Zhang and</p>
				<p>Yang, have the highest accuracies of predicting SS formation among 5 models; 93% for ∆Hmix model and 98% for Ω model. However, accuracies for IC formation of these models are not high enough. Because their limits are set for SS region and there is an intersection range of SS and IC formation regions at all proposed models <ref type="bibr" target="#b32">[32]</ref>-					<ref type="bibr" target="#b35">[35]</ref>. This situation creates a critical uncertainty of structure, which directly affects the properties and performance of the HEA.</p>
			</div>
			<div xmlns="http://www.tei-c.org/ns/1.0">
				<head n="2.1.2">Four Core Effects</head>
				<p>By compositional definition, HEAs consist of at least 5 principal elements and form a single solid solution. Compared to conventional alloys, it generally does not obey the thermodynamic rules. For example, the Gibbs phase rule expresses the maximum number of possible phases (P) for an equilibrium system, depending on its degree of freedom (F) and the number of components (C) (Eq. ܲ + ‫ܨ‬ ൌ ‫ܥ‬ + 1 Eq.2.6</p>
			</div>
			<div xmlns="http://www.tei-c.org/ns/1.0">
				<head n="2.1.2.1">High Entropy Effect</head>
				<p>Mixing entropy has four components as configurational, vibrational, magnetic, and electronic entropy terms. Especially for HEA studies, configurational entropy is very dominant and it is considered as equal to total mixing entropy <ref type="bibr" target="#b40">[40]</ref>,					<ref type="bibr" target="#b41">[41]</ref>.
				</p>
				<p>Configurational entropy (∆Sconf) is the formulation of positional elemental disorder in a mixture and it is independent of material properties (Eq.2.5). When the constituent elements have an equal atomic percentage (also called equiatomic), this formula is simplified and turns into; ∆Smix = RlnN, where N is the number of elements present in alloy and R is the gas constant.</p>
				<p>HEAs can be distinguished from conventional alloys by their ∆Smix values.</p>
				<p>According to relation in Eq.2.4, the phases with higher mixing or configurational entropy (∆Smix) have lower Gibbs free energy (∆Gmix), and they are stabilized, which is the fundamental of HEAs. For the entropy concept, while defining ∆Smix, electronic, magnetic and vibrational components are neglected because the configurational term is more dominant for thermodynamical approach. This value is 0.22R, 0.43R and 1.61R for 4340 low-alloy steel, 7075 series aluminum and equiatomic 5-element HEA, respectively <ref type="bibr" target="#b41">[41]</ref>. Also, atoms are displaced from their lattice sites due to severe lattice distortion, which gives an additional configurational entropy. Table <ref type="table" target="#tab_2">2</ref>.1 gives the comparison for thermodynamic states of different possibilities; elements keep their elemental phase, they form compounds and they dissolve into a random solid solution (HEA case). It can be seen that the difference in ∆Smix leads to a larger negative value for ∆Gmix of solid solution, therefore random solid solution phase forms by suppressing other possibilities. </p>
			</div>
			<div xmlns="http://www.tei-c.org/ns/1.0">
				<head>Larger negative</head>
				<p>To form intermetallic compounds, the formation enthalpy of the IC must overcome the entropic effect. When an element has a high ∆Hmix with other elements, the high entropy effect cannot be dominant. Therefore, the element applies a repulsion force and causes segregation, which disturbs single phase formation. As an example, Weh et al. have reported the formation of the Cu-rich phase at interdendrites by segregation of Cu from AlCoCrCuFeNi alloy. This phenomenon is explained by binary ∆Hmix values. Cu has high mixing enthalpy with all elements, resulting in an alternative phase <ref type="bibr" target="#b42">[42]</ref>. High Entropy Effect cannot guarantee the formation of a single solid solution by itself. Previously mentioned thermophysical parameters, like ∆Hmix, Ω and δ should also be taken into consideration.</p>
			</div>
			<div xmlns="http://www.tei-c.org/ns/1.0">
				<head n="2.1.2.2">Sluggish Diffusion Effect</head>
				<p>Diffusion and phase transformation kinetics of HEAs are slower than conventional (sluggish) kinetics <ref type="bibr" target="#b43">[43]</ref>. This effect can be investigated under two aspects: path of the motion and properties of travelling atom.   The most distinctive effect of sluggish diffusion is helping the "high entropy effect" on restraining the formation of alternative phases. In addition to that, slow kinetics promotes structural stability at elevated temperatures.</p>
			</div>
			<div xmlns="http://www.tei-c.org/ns/1.0">
				<head n="2.1.2.3">Severe Lattice Distortion Effect</head>
				<p>A substitutional solute atom generates a tensional or compressive strain field due to its atomic size difference with neighbor matrix atoms. These stresses create solid solution strengthening to the alloy. For the HEA case, at least 5 different kinds of atoms are distributed randomly through the matrix. None of the atoms fit perfectly on the lattice site without creating tension or compression, which is illustrated in  this high mechanical property as the blockage of dislocation motion by the distortion of crystal lattice due to local elastic stress fields <ref type="bibr" target="#b46">[46]</ref>. Also, thermal and electrical resistivity is high for HEAs due to high scattering of distorted lattice.</p>
			</div>
			<div xmlns="http://www.tei-c.org/ns/1.0">
				<head n="2.1.2.4">Cocktail Effect</head>
				<p>The cocktail effect is used for explaining the extraordinary properties of HEAs.</p>
				<p>The properties of any alloy are undoubtedly related to its constituent elements, but the cocktail effect also considers the effect of interactions among atoms. Since the atoms of any constituent element are distributed throughout the lattice randomly, instead of forming an elemental phase, they must be considered to act as individual atoms. Therefore, HEA shows different properties than its constituent elements' properties in their pure state. Also, the cocktail effect explains why the overall effect of composing elements brings excess values for HEA, instead of average values that are calculated from mixture rule.</p>
				<p>To demonstrate this effect, a study on gradually addition of aluminum into CoCrCuFeNi alloy and their hardness are shown in Figure <ref type="figure" target="#fig_9">2</ref>.6. Aluminum is FCC and relatively soft metal in its pure state, so it is expected that the addition of aluminum makes HEA softer. However, the results show the opposite; the addition of aluminum increases hardness due to strong bond energy, larger atomic radius and lower valence electron value <ref type="bibr" target="#b6">[7]</ref>. This effect is clearly seen in hardness or wear resistance behavior, such as having hardness values 2-4 times higher than the average value. Nevertheless, for some properties where atomic interaction is not important, like density, the final value is simply the average depending on composition. It is hard to determine a scale for this effect, so it can be said that; it is the overall effect of structure, composition and microstructure. It can also be said that mutual atomic interactions are more important than atomic properties while determining the HEA properties.</p>
			</div>
			<div xmlns="http://www.tei-c.org/ns/1.0">
				<head n="2.2">Production of HEAs</head>
				<p>To produce HEAs, classic metal production routes such as casting are not applicable. More controllable and small-scale methods are preferred for precision.</p>
				<p>Depending on the state of constituent materials during the production, these routes can be divided into 3; solid, liquid and gas state production techniques. Liquid state production is the most popular one among those. In addition to that, additive manufacturing techniques are successfully used to produce HEAs and gathers attention in recent years. During additive manufacturing, the powders are melted and solidified, but there will be an extra chapter due to its different method and kinetics.</p>
			</div>
			<div xmlns="http://www.tei-c.org/ns/1.0">
				<head n="2.2.1">Solid State Production</head>
				<p>Solid-state production techniques can be defined as mechanical alloying (MA). It is a series of mechanical treatments to mix and blend the ingredients. Therefore, they form an alloy by diffusing into each other without changing their solid-state.</p>
				<p>A standard mechanical alloying process can be seen in Figure <ref type="figure" target="#fig_9">2</ref>.7. It starts with ball milling, which is a commonly used technique for powder metallurgy and production of the ODS alloys. Pure elements are charged into the mill with hard balls and rotated together. During rotation, particle size decreases, particle shape changes and constituents diffuse into each other. When the ball milling step is over, additional heat treatments are applied to improve final properties by consolidation.</p>
				<p>For instance, hot isostatic pressing (HIP) and spark plasma sintering (SPS) are thermomechanical post processes to create denser products by sintering. Finally, stress relief treatment can be applied to eliminate internal stress occurred during previous steps. One benefit of mechanical alloying is that structures with ultrafine grains can be achieved. The main problem with solid-state production is contamination due to the absorbent milling environment and active surfaces of the powders. For instance, a study on TiZrNbHfTa alloy discusses extending the production routes from liquid state to solid-state techniques <ref type="bibr" target="#b49">[49]</ref>. It has revealed that, possible combinations of mechanical alloying techniques and post-processes could not eliminate the oxidation in the form of HCP precipitation or HfO2 intermetallic compound, which is detrimental for the mechanical properties. In conclusion, considering the contamination, porosity and long times of milling and post treatment, solid-state production is more unprofitable with respect to liquid state production. However, it has the advantage of wider composition variety, which limits the liquid state production. Also, it can eliminate the dendritic structure, which is a very common result for liquid-state production techniques on</p>
				<p>HEAs. Therefore, it can be concluded that solid-state production techniques are problematic in many aspects and can be preferred only for specific compositions over liquid-state techniques.</p>
			</div>
			<div xmlns="http://www.tei-c.org/ns/1.0">
				<head n="2.2.2">Liquid State Production</head>
				<p>Liquid state production is the most preferred method for the production of HEAs, almost 75% of the published papers are related to liquid state production techniques <ref type="bibr" target="#b41">[41]</ref>. It consists of melting the solid constituents together, mixing in the liquid state and finally solidification. Since the oxygen affinity of metals increases at elevated temperatures, these processes are applied under a protective atmosphere. Liquid production methods diversify by their energy source for melting, such as arc, induction, laser and electric resistance melting.   </p>
			</div>
			<div xmlns="http://www.tei-c.org/ns/1.0">
				<head n="2.2.3">Gas State Production</head>
				<p>Gas state production techniques are used for the formation of HEA coatings and thin films on a substrate. The aim of these coatings is improvement of wear, corrosion or oxidation resistance. The major techniques are atomic layer deposition and vapor deposition techniques. The most common method is sputtering, which is a vapor deposition technique as represented in Figure <ref type="figure" target="#fig_9">2</ref>.12. It is the deposition of target material atoms onto a substrate by the bombardment of charged particles. Sputtered atoms are randomly deposited on the substrate creating the entropy required for HEA. The deposition rate can be controlled by adjusting the power, voltage and argon pressure.  The essential challenge for the additively manufactured HEAs is melting point difference among the constituent elements, especially for the RHEAs. Parameter optimization and alloy design must be adjusted accordingly. Also, post treatments, like annealing or HIP are compulsory for the homogenization of the structure, since the as-built state has a built orientation, unlike the as-cast state.</p>
			</div>
			<div xmlns="http://www.tei-c.org/ns/1.0">
				<head>2.3</head>
				<p>Microstructure of HEAs</p>
			</div>
			<div xmlns="http://www.tei-c.org/ns/1.0">
				<head n="2.3.1">Phases</head>
				<p>By microstructural definition, HEAs consist of single or dual solid solution phases.</p>
				<p>These simple disordered phases are BCC and/or FCC depending on VEC of the system. VEC of a HEA can be calculated by rule of mixture of the valence values of the constituent elements (Eq.2.7). It has been found that when VEC&lt;6.87, solid solution is BCC, while it is FCC when VEC&gt;8. HEA consists of a dual FCC+BCC phase when the VEC is in the range of 6.87-8 <ref type="bibr" target="#b55">[55]</ref>.
				</p>
